Repository: PEEKYPAUL/3D-Printing-Materials-Guide

# 🖨️ 3D Printing — Ultimate Guide

> The all-in-one reference for FDM/FFF 3D printing. Covering everything from printer tuning and troubleshooting to post-processing, Klipper software & plugins, hardware upgrades, and filament materials — whether you're a beginner dialling in your first PLA print or running exotic high-temperature engineering filaments.

---

## 🎯 Tuning Guides

| Guide | What It Covers |
|---|---|
| [Build Surface Prep](tuning/Build-Surface-Prep.md) | Washing, handling, scuffing PEI, IPA maintenance, adhesion aids — start here before any first-layer tuning |
| [First Layer Calibration](tuning/First-Layer-Calibration.md) | Open Orca Slicer, print an 80×80mm square, dial in Z offset and flow ratio |
| [Extruder Calibration](tuning/Extruder-Calibration.md) | Verify 100mm requested = 100mm delivered — rotation_distance for Klipper, e-steps for Marlin |
| [Temperature Tower](tuning/Temperature-Tower.md) | Find the optimal nozzle temperature for any filament using Orca Slicer's built-in calibration |
| [Pressure Advance](tuning/Pressure-Advance.md) | Eliminate corner bulging and improve sharp detail with PA/LA calibration |
| [Retraction Calibration](tuning/Retraction-Calibration.md) | Reduce stringing and oozing by dialling in retraction distance and speed |
| [Flow Rate Calibration](tuning/Flow-Rate-Calibration.md) | Measure actual extrusion width and correct your flow ratio with a single-wall cube |
| [Cooling & Layer Times](tuning/Cooling-Layer-Times.md) | Fan speed by material, minimum layer time, chamber temperature scaling, overhang-specific cooling |
| [Input Shaping](tuning/Input-Shaping.md) | Reduce ringing and ghosting artefacts — ADXL345 setup, resonance testing, belt comparison, and applying results to printer.cfg |
| [PID Tuning](tuning/PID-Tuning.md) | Stabilise hotend and bed temperatures — tune under real print conditions for accurate results |
| [Max Volumetric Flow Rate](tuning/Max-Volumetric-Flow.md) | Find your hotend's real melt capacity in mm³/s — the formula, test method, and how to set limits in your slicer |
| [Max Speed & Acceleration](tuning/Max-Speed-Acceleration.md) | Find your printer's motion limits safely using TEST_SPEED — acceleration first, then speed, with position verification |
| [Infill / Perimeter Overlap](tuning/Infill-Perimeter-Overlap.md) | Close pinholes at infill-perimeter junctions — disconnected top infill and overlap value adjustment |

---

### Printer Communities

| Community | Discord | About |
|---|---|---|
| **Klipper** | [Join](https://discord.klipper3d.org) | The official Klipper firmware Discord — configuration help, macro support, bug reports, and development discussion direct from the community behind Klipper itself. |
| **Voron Design** | [Join](https://discord.com/invite/voron) | The official home of the Voron project — 2.4, Trident, V0, Switchwire and more. One of the largest and most active 3D printing communities. Excellent help channels and a massive pool of experienced builders. |
| **Rat Rig** | [Join](https://discord.com/invite/ratrig) | Community server for Rat Rig V-Core and other Rat Rig printer owners. Help, mods, and build logs for this popular open-source CoreXY platform. |
| **VzBoT** | [Join](https://discord.com/invite/vzbot-829828765512106054) | Official community for the VzBot — a high-speed CoreXY printer designed to push print speeds to their limits. Active development and tuning discussion. |
| **ANNEX Engineering** | [Join](https://discord.com/invite/MzTR3zE) | Official server for Annex Engineering printer designs including the K3, K2, and other community machines. Direct access to the design team and community. |
| **DOOMCUBE** | [Join](https://discord.com/invite/doomcube) | Community for the Doomcube — a fully enclosed CoreXY printer designed for high-temp materials and serious engineering prints. |
| **Monolith** | [Join](https://discord.com/invite/monolith3d) | Home of the Monolith 3D printer community. Design discussion, build support, and mod sharing. |
| **Hyperdrive Design** | [Join](https://discord.com/invite/2e3dPyAdX) | Community for Hyperdrive Design printer builds and mods. |

### Toolhead & Hardware Communities

| Community | Discord | About |
|---|---|---|
| **Armchair Heavy Industries** | [Join](https://discord.com/invite/armchairengineeringsux) | The team behind the Xol Toolhead and A4T. Best place for support, development updates, and mod discussion for both toolheads. |

### Software & Firmware Communities

| Community | Discord | About |
|---|---|---|
| **Mainsail** | [Join](https://discord.com/invite/mainsail) | Official server for Mainsail — the Klipper web interface. Setup help, theming, feature requests, and support from the development team. |
| **OrcaSlicer** | [Join](https://discord.com/invite/P4VE9UY9gJ) | Official OrcaSlicer community — slicer help, profile sharing, calibration discussion, and feature feedback direct to the development team. |

File: materials/ASA.md
# ASA - Acrylonitrile Styrene Acrylate

> **Difficulty:** ⭐⭐ Intermediate | **Category:** Engineering | **UV Resistance:** Excellent

---

## Overview

ASA is essentially ABS's superior outdoor-rated cousin. It shares similar print requirements and properties but adds **excellent UV resistance** and slightly better weather resistance. If you're printing anything that will live outdoors - garden fixtures, automotive trim, outdoor enclosures - ASA is the go-to.

---

## Settings Reference

| Parameter | Typical Range | Notes |
|---|---|---|
| Nozzle Temp | 240-260C | Start at 250C |
| Bed Temp | 100-110C | Same as ABS |
| Print Speed | 40-60 mm/s | |
| Cooling Fan | 0-15% | Keep minimal |
| Enclosure | **Required** | Same warping tendencies as ABS |
| Retraction | 4-7 mm (Bowden), 1-3 mm (direct) | |
| Flow Ratio | 1.00 | Good starting point; same ballpark as ABS |

---

## Tips & Tricks

- Nearly all ABS tips apply to ASA - **same warping challenges, same enclosure requirements**.
- ASA is slightly less acetone-smoothable than ABS but still works.
- Often prints slightly better than ABS with fewer layer separation issues.
- Fumes are less severe than ABS but still ventilate properly.

### Outdoor Use
- ASA will hold colour and structural integrity in **direct sunlight** for years where PLA/PETG degrade within months.
- Resistant to rain, humidity, and temperature cycling.
- Ideal for: garden stakes, outdoor camera mounts, letterbox parts, automotive exterior trim.

### Warping
- **Enclosure is required** - a 45-50°C chamber temp is ideal.
- Minimal cooling fan (10–25%) - ambient airflow causes thermal stress.
- Large brims (10-15 mm) help anchor the print.
- **Kapton tape or PET sheets** are reliable bed surfaces for ASA in addition to PEI.
- **Temperature gradient technique** — start the first few layers at the high end of the temp range for maximum adhesion, then reduce the nozzle temp by ~5°C every few layers as the print builds height. This reduces thermal stress in the upper layers and helps prevent warping and cracking.

### Supports
- **HIPS** works as a dissolvable support material when using a dual-extrusion setup — it dissolves cleanly in limonene, leaving no support marks on ASA surfaces.

---

## ASA vs ABS: Quick Comparison

| Property | ABS | ASA |
|---|---|---|
| UV Resistance | Poor | **Excellent** |
| Acetone Smoothing | Excellent | Good |
| Printability | Slightly easier | Similar |
| Fumes | Worse | Slightly better |
| Outdoor Durability | Poor | **Excellent** |

---

## 📊 Strength Statistics

Approximate mechanical properties for printed parts — values vary by brand and print settings. Use as a guide for material selection, not engineering calculations.

| Property | Standard ASA | ASA-CF | ASA-GF |
|---|---|---|---|
| Tensile Strength | 44 MPa | 56 MPa (+27%) | 53 MPa (+20%) |
| Young's Modulus (Stiffness) | 2.1 GPa | 4.8 GPa (+129%) | 3.6 GPa (+71%) |
| Heat Deflection Temp | 98°C | 108°C | 103°C |

> 📖 See the full [CF & GF Composites Guide](CF-Composites.md) for a cross-material strength comparison and details on printing fibre-reinforced variants.

---

## Common Problems

| Problem | Fix |
|---|---|
| Warping/lifting | Enclose printer, raise bed temp, add brim |
| Layer separation | Reduce cooling, raise nozzle temp |
| Stringing | Tune retraction and temperature |
| Poor bed adhesion | Use PEI or ASA slurry on glass |

---

## Recommended Brands
- **[Prusament ASA](https://www.prusament.com)** ⭐ top recommendation — excellent consistency, low warp tendency
- **[Polymaker PolyLite ASA](https://www.polymaker.com)** — reliable, good UV resistance
- **[FormFutura ASA](https://www.formfutura.com)** — solid mid-tier choice
- **[Fillamentum ASA](https://fillamentum.com)** — premium European brand, great surface finish
- **[eSUN ASA](https://www.esun3d.com)** — budget-friendly, widely available

---

*Back to [README](../README.md)*
